Repository: squall321/KooRemapper

# KooRemapper

**LS-DYNA K-file용 메쉬 매핑 및 응력 분석 도구**

KooRemapper는 평평한(flat) 메쉬를 구부러진(bent) 구조화 메쉬에 매핑하고, 변형에 따른 초기 응력을 계산하는 크로스 플랫폼 CLI 도구입니다.

## 주요 기능

- **메쉬 매핑 (`map`)**: 디테일 플랫 → 디테일 벤트 (HEX8 정형 레퍼런스)
- **쉘 기반 매핑 (`shellmap`)**: QUAD4 쉘 레퍼런스로 매핑 (비정형 가능, CAD 쉘 직접 사용)
- **레퍼런스 생성 (`generate-var`)**: 심플 벤트/플랫 레퍼런스 생성
  - 곡선 메쉬: 사용자 정의 2D centerline 기반
  - 가변 밀도 메쉬: 영역별 요소 밀도 제어
- **언폴딩 (`unfold`)**: 벤트 → 플랫 (arc-length 기반)
- **응력 계산 (`prestress`)**: 플랫 + 벤트 → dynain 초기 응력
- **예제 생성 (`generate`)**: 테스트용 심플 메쉬 (arc, torus, helix 등)

---

## 전체 워크플로우

```
┌─────────────────────────────────────────────────────────────┐
│ 1단계: 심플 벤트 생성 (형상 정의) - 필수                     │
└─────────────────────────────────────────────────────────────┘
YAML Config ──→ generate-var ──→ Simple Bent (10K 요소)
     (curved)                           │
                                        │
                                        │ unfold (선택)
                                        ▼
                                  Simple Flat (크기 참조용)
                                        │

# K-file에 물성이 정의되어 있으면 -E, -nu 옵션 불필요
KooRemapper prestress ref_with_material.k deformed.k prestress.dynain
```

K-file 예시:
```
*PART
$#     pid     secid       mid
         1         1         1

*MAT_ELASTIC
$#     mid        ro         e        pr
         1   7.85e-9   210000.0       0.3
```

**방법 2: 명령줄 옵션으로 물성 지정**

```bash

# 모든 요소에 동일한 물성 적용 (K-file 물성 덮어쓰기)
KooRemapper prestress -E 210000 -nu 0.3 flat.k mapped.k prestress.dynain
```

**다중 파트 지원:**
- 각 파트별로 다른 물성 사용 가능
- K-file의 `*PART` → `*MAT_ELASTIC` 연결 자동 추적
- `-E`, `-nu` 옵션 사용 시 모든 파트에 동일 물성 적용

**출력:**
```

Analysis Results
================
Valid elements:          16000
Min von Mises stress:    4755.48 MPa
Max von Mises stress:    121772.94 MPa
Avg von Mises stress:    63123.85 MPa
```

**LS-DYNA에서 사용:**
```
*INCLUDE
prestress.dynain
```

# Ceramic Material Library for LS-DYNA

결정성 세라믹 (Al2O3, AlN, ZrO2, Si3N4, PZT), LCP 재료의 LS-DYNA 카드 라이브러리.

## 재료 분류

### 1. 구조 세라믹 (Structural Ceramics)
- **Al2O3** (Alumina) — 기판, 프리미엄 케이스
- **AlN** (Aluminum Nitride) — 고열전도 기판
- **ZrO2** (Zirconia) — 프리미엄 백커버, 치과용
- **Si3N4** (Silicon Nitride) — 고신뢰성 베어링, IC 기판
- **SiC** (Silicon Carbide) — 참고용

### 2. 압전 세라믹 (Piezoelectric)
- **PZT-5A** — Soft piezo (sensor)
- **PZT-4** — Hard piezo (actuator, LRA motor)
- **AlN thin-film** — MEMS piezo

### 3. LCP (Liquid Crystal Polymer)
- **LCP Vectra A950** — 5G antenna substrate
- **LCP Vectra E130i** — reinforced

## 카드 선택

### 구조 세라믹 (Al2O3, AlN, ZrO2, Si3N4, SiC)
세라믹은 유리와 유사하게 **취성 파괴**:
- **MAT_001** Linear elastic (MID 1010xx)
- **MAT_001 + MAT_ADD_EROSION** (MID 1110xx) — σ_flexural 초과 시 erosion
- 금속처럼 소성 없음

### 압전 세라믹 (PZT 계열)
압전 구성방정식 필요:
- **MAT_028 (MOMENT_CURVATURE_BEAM)** — NOT applicable
- **LS-DYNA piezo coupling**: `*EM_EP_COUPLING` + MAT_ELASTIC
- 본 라이브러리는 **기계적 특성만** (탄성 + CTE)
- Full piezo analysis 는 EM solver 필요 (별도)

### LCP
이방성 폴리머 (fiber-like 배향):
- **MAT_001** Isotropic 근사 (대부분 해석에 충분)
- **MAT_002 (ORTHOTROPIC_ELASTIC)** — flow direction vs transverse

## MID 범위

| 카테고리 | Linear | Erode/Kin | Thermal |
|---------|--------|-----------|---------|
| Structural (6) | 101021~101026 | 111021~111026 | 131021~131026 |
| Piezo (3) | 101031~101033 | 111031~111033 | 131031~131033 |
| LCP (2) | 101041~101042 | 111041~111042 | 131041~131042 |

## 재료 목록 (11종)

### Structural Ceramics (6종)

| 재료 | E (GPa) | σ_flex (MPa) | k (W/m·K) | 용도 |
|------|--------|--------------|-----------|------|
| **Al2O3 96%** | 300 | 300 | 24 | 표준 기판, HTCC |
| **Al2O3 99.5%** | 370 | 400 | 32 | 고성능 기판 |
| **AlN** | 320 | 320 | **170** | 고열전도 기판 (IGBT) |
| **ZrO2 Y-TZP** | 210 | 1200 | 2 | 고인성 프리미엄 |
| **Si3N4** | 310 | 800 | 25 | 고신뢰성 베어링 |
| **SiC** | 410 | 390 | 120 | 반도체/우주 |

### Piezoelectric (3종)

| 재료 | E (GPa) | d33 (pC/N) | 용도 |
|------|--------|------------|------|
| **PZT-5A** (soft) | 61 | 374 | Sensor, hydrophone |
| **PZT-4** (hard) | 64 | 289 | Actuator, LRA motor |
| **AlN piezo** (thin film) | 330 | 5 | MEMS, BAW filter |

### LCP (2종)

| 재료 | E (GPa) | Tm (°C) | 용도 |
|------|--------|---------|------|
| **LCP Vectra A950** | 10.6 | 280 | 5G antenna |
| **LCP Vectra E130i** | 14.0 | 335 | Reinforced, connectors |

## 데이터 출처

- **CoorsTek Al2O3/AlN** TDS
- **Kyocera** fine ceramics TDS (Al2O3, AlN, Si3N4, ZrO2)
- **Saint-Gobain Crystals** (sapphire, Al2O3)
- **CTS Corp / APC International** PZT-4, PZT-5A TDS
- **Morgan Electro Ceramics** PZT series
- **Ticona Vectra LCP** A950, E130i TDS
- **Celanese Vectra** LCP series
- **ASM Engineered Materials Handbook Vol 4** — Ceramics

## 파일 구조

```
Ceramic/
├── README.md
├── CERAMIC_VALIDATION.md
├── ceramic_generator.py
├── ceramic_materials_db.json
├── ceramic_structural.k      # Al2O3, AlN, ZrO2, Si3N4, SiC
├── ceramic_piezo.k           # PZT-5A, PZT-4, AlN piezo
├── ceramic_lcp.k             # LCP Vectra A950, E130i
├── ceramic_thermal.k
└── references/
```

File: materials/Materials/Ceramic/ceramic_materials_db.json
{
  "Structural": [
    {
      "name": "Al2O3_96pct",
      "lin_mid": 101021,
      "erode_mid": 111021,
      "tmid": 131021,
      "rho_gcc": 3.72,
      "E_GPa": 300.0,
      "nu": 0.21,
      "sigma_flex": 300.0,
      "K1C": 3.5,
      "cte_ppmK": 7.1,
      "tc_WmK": 24.0,
      "cp_JkgK": 880.0,
      "desc": "Alumina 96% purity, standard substrate (HTCC), housings",
      "ref": "CoorsTek AD-96, Kyocera A-476"
    },
    {
      "name": "Al2O3_99p5pct",
      "lin_mid": 101022,
      "erode_mid": 111022,
      "tmid": 131022,
      "rho_gcc": 3.89,
      "E_GPa": 370.0,
      "nu": 0.22,
      "sigma_flex": 400.0,
      "K1C": 4.0,
      "cte_ppmK": 8.0,
      "tc_WmK": 32.0,
      "cp_JkgK": 880.0,
      "desc": "Alumina 99.5% high-purity, high-performance substrate",
      "ref": "CoorsTek AD-995, Kyocera A-479"
    },
    {
      "name": "AlN_HighK",
      "lin_mid": 101023,
      "erode_mid": 111023,
      "tmid": 131023,
      "rho_gcc": 3.26,
      "E_GPa": 320.0,
      "nu": 0.23,
      "sigma_flex": 320.0,
      "K1C": 3.0,
      "cte_ppmK": 4.5,
      "tc_WmK": 170.0,
      "cp_JkgK": 740.0,
      "desc": "Aluminum Nitride, high thermal conductivity (IGBT, LED)",
      "ref": "CoorsTek AlN-170, Kyocera Shapal-M (AlN)"
    },
    {
      "name": "ZrO2_YTZP",
      "lin_mid": 101024,
      "erode_mid": 111024,
      "tmid": 131024,
      "rho_gcc": 6.05,
      "E_GPa": 210.0,
      "nu": 0.31,
      "sigma_flex": 1200.0,
      "K1C": 10.0,
      "cte_ppmK": 10.3,
      "tc_WmK": 2.0,
      "cp_JkgK": 420.0,
      "desc": "Yttria-stabilized Zirconia (Y-TZP), premium back cover, dental",
      "ref": "CoorsTek YZP, Kyocera Z-001, Tosoh TZ-3Y"
    },
    {
      "name": "Si3N4",
      "lin_mid": 101025,
      "erode_mid": 111025,
      "tmid": 131025,
      "rho_gcc": 3.2,
      "E_GPa": 310.0,
      "nu": 0.27,
      "sigma_flex": 800.0,
      "K1C": 7.0,
      "cte_ppmK": 3.2,
      "tc_WmK": 25.0,
      "cp_JkgK": 700.0,
      "desc": "Silicon Nitride, high reliability bearings, IC substrates",
      "ref": "CoorsTek SN, Kyocera SN-240, Ceradyne Silicon Nitride"
    },
    {
      "name": "SiC",
      "lin_mid": 101026,
      "erode_mid": 111026,
      "tmid": 131026,
      "rho_gcc": 3.1,
      "E_GPa": 410.0,
      "nu": 0.14,
      "sigma_flex": 390.0,
      "K1C": 3.5,
      "cte_ppmK": 4.0,
      "tc_WmK": 120.0,
      "cp_JkgK": 750.0,
      "desc": "Silicon Carbide, high performance semiconductor substrate",
      "ref": "CoorsTek SC-30, Saint-Gobain Hexoloy SA"
    }
  ],
  "Piezo": [
    {
      "name": "PZT_5A_soft",
      "lin_mid": 101031,
      "erode_mid": 111031,
      "tmid": 131031,
      "rho_gcc": 7.75,
      "E_GPa": 61.0,
      "nu": 0.31,
      "sigma_flex": 80.0,
      "K1C": 1.5,
      "cte_ppmK": 2.0,
      "tc_WmK": 1.8,
      "cp_JkgK": 420.0,
      "d33_pCN": 374,
      "desc": "PZT-5A soft piezo, sensor, hydrophone, guitar pickup",
      "ref": "APC 850, Morgan PZT-5A, CTS 3203HD"
    },
    {
      "name": "PZT_4_hard",
      "lin_mid": 101032,
      "erode_mid": 111032,
      "tmid": 131032,
      "rho_gcc": 7.5,
      "E_GPa": 64.0,
      "nu": 0.31,
      "sigma_flex": 100.0,
      "K1C": 1.5,
      "cte_ppmK": 2.0,
      "tc_WmK": 1.8,
      "cp_JkgK": 420.0,
      "d33_pCN": 289,
      "desc": "PZT-4 hard piezo, actuator, LRA motor, ultrasonic",
      "ref": "APC 840, Morgan PZT-4, CTS 3195HD"
    },
    {
      "name": "AlN_piezo_thinfilm",
      "lin_mid": 101033,
      "erode_mid": 111033,
      "tmid": 131033,
      "rho_gcc": 3.26,
      "E_GPa": 330.0,
      "nu": 0.24,
      "sigma_flex": 320.0,
      "K1C": 2.8,
      "cte_ppmK": 4.5,
      "tc_WmK": 140.0,
      "cp_JkgK": 740.0,
      "d33_pCN": 5,
      "desc": "AlN thin-film piezoelectric, MEMS, BAW filter",
      "ref": "OEM thin-film AlN piezoelectric properties"
    }
  ],
  "LCP": [
    {
      "name": "LCP_Vectra_A950",
      "lin_mid": 101041,
      "erode_mid": 111041,
      "tmid": 131041,
      "rho_gcc": 1.4,
      "E_GPa": 10.6,
      "nu": 0.38,
      "sigma_flex": 145.0,
      "K1C": 5.0,
      "cte_ppmK": 5.0,
      "tc_WmK": 0.2,
      "cp_JkgK": 1090.0,
      "desc": "LCP Vectra A950, 5G mm-wave antenna substrate, low Df",
      "ref": "Celanese Ticona Vectra A950 TDS"
    },
    {
      "name": "LCP_Vectra_E130i",
      "lin_mid": 101042,
      "erode_mid": 111042,
      "tmid": 131042,
      "rho_gcc": 1.62,
      "E_GPa": 14.0,
      "nu": 0.35,
      "sigma_flex": 185.0,
      "K1C": 5.5,
      "cte_ppmK": 3.0,
      "tc_WmK": 0.25,
      "cp_JkgK": 1050.0,
      "desc": "LCP Vectra E130i reinforced, connectors, high mech",
      "ref": "Celanese Ticona Vectra E130i TDS"
    }
  ]
}
